Repository: FAIRChemistry/FAIRFluids

# FAIRFluids

A Python framework for creating **FAIR** (Findable, Accessible, Interoperable, Reusable) fluid property documents with standardized metadata and experimental data representation.

Part of the [FAIRChemistry](https://github.com/FAIRChemistry) initiative.

## Overview

FAIRFluids standardizes how experimental and literature fluid data are represented, converted, and shared. It provides:

- A **Pydantic-based data model** for compounds, samples, properties, parameters, and measurements
- **I/O pipelines** for CSV, CML XML, and ThermoML
- **Analysis and visualization** helpers (Arrhenius/VFT fits, plots, DataFrames)
- Optional **Bayesian inference** workflows (NumPyro / JAX / ArviZ)

**Requirements:** Python ≥ 3.10 (reference environment: **3.13** via `environment.yml`).

## Features

- Structured schema for fluids, compounds, properties, parameters, and uncertainties
- Import from **CSV**, **CML**, and **ThermoML**; export to **JSON** and ThermoML
- Bidirectional ThermoML conversion (`fairfluids.io.thermoml_to_fairfluids`, `fairfluids.io.fairfluids_to_thermoml`)
- PubChem enrichment for compound metadata
- Plotting and DataFrame extraction for workflow notebooks
- Neo4j graph export (`neo4j/`) for querying document collections
- CLI for common create / CSV / CML operations

## Project structure

```
FAIRFluids/
├── fairfluids/                 # Main package
│   ├── core/                   # Data models (lib.py), analysis helpers, plot utils
│   ├── io/                     # CSV/JSON I/O, CML, PubChem, ThermoML converters
│   ├── operations/             # Compound/sample operations
│   ├── visualization/          # Plotting and DataFrame APIs
│   ├── analysis/               # Fits, activation energy, Bayesian hooks
│   ├── inspection/             # Document inspection, CST export
│   └── data/                   # Example CSV, CML, ThermoML files
├── Workflows/                  # Jupyter notebooks (CSV → FF, CML, ThermoML, Bayesian, …)
├── docs/                       # Migration guide, API inventory, model layers
├── specifications/             # Model and ThermoML specifications
├── neo4j/                      # Neo4j import and query scripts
├── thin_layer/                 # Lightweight views / Arrhenius helpers
├── test/                       # Pytest suite
├── environment.yml             # Conda environment (Python 3.13)
├── requirements.txt            # Pip dependencies
├── requirements-conda.txt      # Extra pip packages after conda create
└── pyproject.toml              # Package metadata and optional extras
```

See [docs/MIGRATION.md](docs/MIGRATION.md) if you are updating code from an older package layout.

### Conda (recommended)

```bash
git clone https://github.com/FAIRChemistry/FAIRFluids.git
cd FAIRFluids

conda env create -f environment.yml
conda activate fairfluids
```

The environment includes core scientific packages, Jupyter support, Neo4j client, and the Bayesian stack (NumPyro, JAX, ArviZ).

### pip

```bash
git clone https://github.com/FAIRChemistry/FAIRFluids.git
cd FAIRFluids

python -m venv .venv
source .venv/bin/activate   # Windows: .venv\Scripts\activate

pip install -r requirements.txt
pip install -e .
```

## Quick start

### Create a document

```python
from fairfluids import FAIRFluidsDocument, Version, Citation

doc = FAIRFluidsDocument(version=Version(versionMajor=1, versionMinor=0))
doc.citation = Citation(litType="journal")
doc.citation.add_to_author(given_name="Jane", family_name="Doe")

doc.add_to_compound(
    compoundID="1",
    pubChemID=962,
    commonName="Water",
    name_IUPAC="oxidane",
)

doc.save_to_json("fairfluids_model.json")
```

### Load CSV data

```python
from fairfluids import FluidIO, FAIRFluidsDocument, Version

doc = FAIRFluidsDocument(version=Version(versionMajor=1, versionMinor=0))
fluid = FluidIO()
fluid.data_from_csv("fairfluids/data/csvs/exp_glycerol.csv")
doc.fluid.append(fluid)
```

### Parse CML

```python
from fairfluids import FAIRFluidsDocument, Version, FAIRFluidsCMLParser

doc = FAIRFluidsDocument(version=Version(versionMajor=1, versionMinor=0))
parser = FAIRFluidsCMLParser("fairfluids/data/cml_xml/gygli/glycerol.xml", document=doc)
doc = parser.parse()
```

### ThermoML → FAIRFluids

```python
from pathlib import Path
from fairfluids.core.lib import FAIRFluidsDocument
from fairfluids.io.thermoml_to_fairfluids import convert

payload = convert(Path("fairfluids/data/thermoml_xml/j.jct.2013.05.041.xml"))

## Data model (summary)

| Component | Role |
|-----------|------|
| `FAIRFluidsDocument` | Root container (version, citation, compounds, fluids) |
| `Compound` | Chemical identity (PubChem, InChI, IUPAC, …) |
| `Fluid` / `Sample` | Experimental context and measurements |
| `Property` / `Parameter` | Measured quantities and conditions |
| `Measurement` | Values with uncertainties |

Full schema details: [`specifications/model.md`](specifications/model.md), [`specifications/ThermoML.md`](specifications/ThermoML.md).

File: data/csvs/sugar.csv
Comp1,Comp2,Comp3,Water,MolarComp1,MolarComp2,MolarComp3,MolarComp4,Temperature,Viscosity,Pressure (Mpa),Water Content,Source
Glucose,Cholinechloride,,,"0,5","0,5",,,"293,15","8897,9",0.1,,https://dx.doi.org/10.22606/afse.2018.24004
Glucose,Cholinechloride,,,"0,5","0,5",,,"298,15","5250,6",0.1,,https://dx.doi.org/10.22606/afse.2018.24004
Glucose,Cholinechloride,,,"0,5","0,5",,,"303,15","3213,7",0.1,,https://dx.doi.org/10.22606/afse.2018.24004
Glucose,Cholinechloride,,,"0,5","0,5",,,"313,15","1341,1",0.1,,https://dx.doi.org/10.22606/afse.2018.24004
Glucose,Cholinechloride,,,"0,5","0,5",,,"323,15","623,97",0.1,,https://dx.doi.org/10.22606/afse.2018.24004
Glucose,Cholinechloride,,,"0,5","0,5",,,"333,15","319,88",0.1,,https://dx.doi.org/10.22606/afse.2018.24004
Glucose,Cholinechloride,,,"0,5","0,5",,,"343,15","178,31",0.1,,https://dx.doi.org/10.22606/afse.2018.24004
Glucose,Cholinechloride,,,"0,5","0,5",,,"353,15","109,64",0.1,,https://dx.doi.org/10.22606/afse.2018.24004
Fructose,Cholinechloride,,,"0,5","0,5",,,"293,15",15051,0.1,,https://dx.doi.org/10.22606/afse.2018.24004
Fructose,Cholinechloride,,,"0,5","0,5",,,"298,15",8696,0.1,,https://dx.doi.org/10.22606/afse.2018.24004
Fructose,Cholinechloride,,,"0,5","0,5",,,"303,15","5061,2",0.1,,https://dx.doi.org/10.22606/afse.2018.24004
Fructose,Cholinechloride,,,"0,5","0,5",,,"313,15","2028,4",0.1,,https://dx.doi.org/10.22606/afse.2018.24004
Fructose,Cholinechloride,,,"0,5","0,5",,,"323,15","913,44",0.1,,https://dx.doi.org/10.22606/afse.2018.24004
Fructose,Cholinechloride,,,"0,5","0,5",,,"333,15","455,37",0.1,,https://dx.doi.org/10.22606/afse.2018.24004
Fructose,Cholinechloride,,,"0,5","0,5",,,"343,15","244,44",0.1,,https://dx.doi.org/10.22606/afse.2018.24004
Fructose,Cholinechloride,,,"0,5","0,5",,,"353,15","142,06",0.1,,https://dx.doi.org/10.22606/afse.2018.24004
Xylose,Cholinechloride,,,"0,5","0,5",,,"293,15","1433,4",0.1,,https://dx.doi.org/10.22606/afse.2018.24004
Xylose,Cholinechloride,,,"0,5","0,5",,,"298,15","938,97",0.1,,https://dx.doi.org/10.22606/afse.2018.24004
Xylose,Cholinechloride,,,"0,5","0,5",,,"303,15","632,62",0.1,,https://dx.doi.org/10.22606/afse.2018.24004
Xylose,Cholinechloride,,,"0,5","0,5",,,"313,15","311,29",0.1,,https://dx.doi.org/10.22606/afse.2018.24004
Xylose,Cholinechloride,,,"0,5","0,5",,,"323,15","167,97",0.1,,https://dx.doi.org/10.22606/afse.2018.24004
Xylose,Cholinechloride,,,"0,5","0,5",,,"333,15","98,17",0.1,,https://dx.doi.org/10.22606/afse.2018.24004
Xylose,Cholinechloride,,,"0,5","0,5",,,"343,15","61,43",0.1,,https://dx.doi.org/10.22606/afse.2018.24004
Xylose,Cholinechloride,,,"0,5","0,5",,,"353,15","40,7",0.1,,https://dx.doi.org/10.22606/afse.2018.24004
Mannose,Cholinechloride,,,"0,5","0,5",,,"293,15",16453,0.1,,https://dx.doi.org/10.22606/afse.2018.24004
Mannose,Cholinechloride,,,"0,5","0,5",,,"298,15","9157,1",0.1,,https://dx.doi.org/10.22606/afse.2018.24004
Mannose,Cholinechloride,,,"0,5","0,5",,,"303,15","5521,6",0.1,,https://dx.doi.org/10.22606/afse.2018.24004
Mannose,Cholinechloride,,,"0,5","0,5",,,"313,15","2151,1",0.1,,https://dx.doi.org/10.22606/afse.2018.24004
Mannose,Cholinechloride,,,"0,5","0,5",,,"323,15","951,07",0.1,,https://dx.doi.org/10.22606/afse.2018.24004
Mannose,Cholinechloride,,,"0,5","0,5",,,"333,15","465,38",0.1,,https://dx.doi.org/10.22606/afse.2018.24004
Mannose,Cholinechloride,,,"0,5","0,5",,,"343,15","248,41",0.1,,https://dx.doi.org/10.22606/afse.2018.24004
Mannose,Cholinechloride,,,"0,5","0,5",,,"353,15","143,41",0.1,,https://dx.doi.org/10.22606/afse.2018.24004
Mannose,Cholinechloride,Xylose,,"0,205","0,59","0,205",,"293,15",1477,0.1,,https://dx.doi.org/10.22606/afse.2018.24004
Mannose,Cholinechloride,Xylose,,"0,205","0,59","0,205",,"298,15","977,02",0.1,,https://dx.doi.org/10.22606/afse.2018.24004
Mannose,Cholinechloride,Xylose,,"0,205","0,59","0,205",,"303,15","666,14",0.1,,https://dx.doi.org/10.22606/afse.2018.24004
Mannose,Cholinechloride,Xylose,,"0,205","0,59","0,205",,"313,15","333,35",0.1,,https://dx.doi.org/10.22606/afse.2018.24004
Mannose,Cholinechloride,Xylose,,"0,205","0,59","0,205",,"323,15","182,33",0.1,,https://dx.doi.org/10.22606/afse.2018.24004
Mannose,Cholinechloride,Xylose,,"0,205","0,59","0,205",,"333,15","107,39",0.1,,https://dx.doi.org/10.22606/afse.2018.24004
Mannose,Cholinechloride,Xylose,,"0,205","0,59","0,205",,"343,15","67,43",0.1,,https://dx.doi.org/10.22606/afse.2018.24004
Mannose,Cholinechloride,Xylose,,"0,205","0,59","0,205",,"353,15","44,7",0.1,,https://dx.doi.org/10.22606/afse.2018.24004
Fructose,Cholinechloride,Glucose,,"0,24","0,62","0,24",,"293,15","2894,5",0.1,,https://dx.doi.org/10.22606/afse.2018.24004
Fructose,Cholinechloride,Glucose,,"0,24","0,62","0,24",,"298,15","1872,8",0.1,,https://dx.doi.org/10.22606/afse.2018.24004
Fructose,Cholinechloride,Glucose,,"0,24","0,62","0,24",,"303,15","1241,9",0.1,,https://dx.doi.org/10.22606/afse.2018.24004
Fructose,Cholinechloride,Glucose,,"0,24","0,62","0,24",,"313,15","597,78",0.1,,https://dx.doi.org/10.22606/afse.2018.24004
Fructose,Cholinechloride,Glucose,,"0,24","0,62","0,24",,"323,15","315,11",0.1,,https://dx.doi.org/10.22606/afse.2018.24004
Fructose,Cholinechloride,Glucose,,"0,24","0,62","0,24",,"333,15","181,7",0.1,,https://dx.doi.org/10.22606/afse.2018.24004
Fructose,Cholinechloride,Glucose,,"0,24","0,62","0,24",,"343,15","111,63",0.1,,https://dx.doi.org/10.22606/afse.2018.24004
Fructose,Cholinechloride,Glucose,,"0,24","0,62","0,24",,"353,15","72,56",0.1,,https://dx.doi.org/10.22606/afse.2018.24004
Glucose,Cholinechloride,,,"0,5","0,5",,,300,"9037,1",NA,,Hayyan et al. (2013a)
Glucose,Cholinechloride,,,"0,2","0,8",,,298,"8,88",NA,,Zain et al. (2021)
Glucose,Cholinechloride,,,"0,25","0,625","0,125",,300,10910,NA,,Hayyan et al. (2013b)
Glucose,Cholinechloride,,,"0,714285714285714","0,285714285714286",,,313,"479,62",NA,,Dai et al. (2013)
Glucose,Cholinechloride,,Water,03:02:03,"0,25","0,375",,298,"3939,4",NA,,"Gómez et al., 2019a, Gómez et al., 2019b"
Glucose,Citric acid,,Water,01:01:03,"0,2","0,6",,298,159,NA,,Benvenutti et al. (2020)
Glucose,Citric acid,,Water,01:01:02,"0,25",,,298,"437768,5",NA,,"Gómez et al., 2019a, Gómez et al., 2019b"
Glucose,Lactic acid,,,5:1 (7.89 wt%),,,,313,"46,24",NA,,Dai et al. (2013)
Glucose,Malic acid,,Water,01:01:03,,,,298,"3735,3",NA,,"Gómez et al., 2019a, Gómez et al., 2019b"
Glucose,Malic acid,,,1:1 (25 wt%),,,,NA,"81,7",NA,,Panić et al. (2019)
Glucose,Malic acid,Glycerol,,1:1:1 (25 wt%),,,,NA,"44,7",NA,,Panić et al. (2019)
Glucose,Urea,,Water,01:01:02,,,,298,"2638,1",NA,,"Gómez et al., 2019a, Gómez et al., 2019b"
Fructose,Glucose,Sucrose,,1:1:1 (22 wt%),,,,313,"983,3",NA,,Dai et al. (2013)
Fructose,Cholinechloride,,,1:1 (30 wt%),,,,293,"28,31",NA,,Jurić et al. (2021)
Fructose,Cholinechloride,,,1:2 (30 wt%),,,,293,"72,42",NA,,Jurić et al. (2021)
Fructose,Cholinechloride,,,5:2 (7.84 wt%),,,,313,"339,15",NA,,Dai et al. (2013)
Fructose,Cholinechloride,,Water,03:02:03,,,,298,2504,NA,,"Gómez et al., 2019a, Gómez et al., 2019b"
Fructose,Citric acid,,Water,01:01:02,,,,298,115039,NA,,"Gómez et al., 2019a, Gómez et al., 2019b"
Fructose,Malic acid,,Water,01:01:03,,,,298,"2343,1",NA,,"Gómez et al., 2019a, Gómez et al., 2019b"
Fructose,Glycerol,,,01:01:00,,,,298,"383,9",NA,,Rathnasamy et al. (2019)
Fructose,Urea,,Water,01:01:02,,,,298,"2048,8",NA,,"Gómez et al., 2019a, Gómez et al., 2019b"
Maltose,Cholinechloride,,,01:02:00,,,,313,"975,5",NA,,Chanioti and Tzia (2018)
Maltose,Cholinechloride,,,01:02:00,,,,333,"331,2",NA,,Chanioti and Tzia (2018)
Maltose,Cholinechloride,,,1:3 (50 wt%),,,,298,"7,92",NA,,Zain et al. (2021)
Sucrose,Cholinechloride,,,4:1 (7.40 wt%),,,,313,"712,83",NA,,Dai et al. (2013)
Sucrose,Glycerol,,,01:01:00,,,,298,1182,NA,,Rathnasamy et al. (2019)
Xylose,Cholinechloride,,,2:1 (7.74 wt%),,,,313,"372,89",NA,,Dai et al. (2013)
Trehalose,Cholinechloride,,,03:01:00,,,,293,64510,NA,,Xin et al. (2017)
Trehalose,Cholinechloride,,,3:1 (25 wt%),,,,293,"57,27",NA,,Xin et al. (2017)
