Repository: FAIRChemistry/FAIRFluids

# FAIRFluids

A Python framework for creating **FAIR** (Findable, Accessible, Interoperable, Reusable) fluid property documents with standardized metadata and experimental data representation.

Part of the [FAIRChemistry](https://github.com/FAIRChemistry) initiative.

## Overview

FAIRFluids standardizes how experimental and literature fluid data are represented, converted, and shared. It provides:

- A **Pydantic-based data model** for compounds, samples, properties, parameters, and measurements
- **I/O pipelines** for CSV, CML XML, and ThermoML
- **Analysis and visualization** helpers (Arrhenius/VFT fits, plots, DataFrames)
- Optional **Bayesian inference** workflows (NumPyro / JAX / ArviZ)

**Requirements:** Python ≥ 3.10 (reference environment: **3.13** via `environment.yml`).

## Features

- Structured schema for fluids, compounds, properties, parameters, and uncertainties
- Import from **CSV**, **CML**, and **ThermoML**; export to **JSON** and ThermoML
- Bidirectional ThermoML conversion (`fairfluids.io.thermoml_to_fairfluids`, `fairfluids.io.fairfluids_to_thermoml`)
- PubChem enrichment for compound metadata
- Plotting and DataFrame extraction for workflow notebooks
- Neo4j graph export (`neo4j/`) for querying document collections
- CLI for common create / CSV / CML operations

## Project structure

```
FAIRFluids/
├── fairfluids/                 # Main package
│   ├── core/                   # Data models (lib.py), analysis helpers, plot utils
│   ├── io/                     # CSV/JSON I/O, CML, PubChem, ThermoML converters
│   ├── operations/             # Compound/sample operations
│   ├── visualization/          # Plotting and DataFrame APIs
│   ├── analysis/               # Fits, activation energy, Bayesian hooks
│   ├── inspection/             # Document inspection, CST export
│   └── data/                   # Example CSV, CML, ThermoML files
├── Workflows/                  # Jupyter notebooks (CSV → FF, CML, ThermoML, Bayesian, …)
├── docs/                       # Migration guide, API inventory, model layers
├── specifications/             # Model and ThermoML specifications
├── neo4j/                      # Neo4j import and query scripts
├── thin_layer/                 # Lightweight views / Arrhenius helpers
├── test/                       # Pytest suite
├── environment.yml             # Conda environment (Python 3.13)
├── requirements.txt            # Pip dependencies
├── requirements-conda.txt      # Extra pip packages after conda create
└── pyproject.toml              # Package metadata and optional extras
```

See [docs/MIGRATION.md](docs/MIGRATION.md) if you are updating code from an older package layout.

### Conda (recommended)

```bash
git clone https://github.com/FAIRChemistry/FAIRFluids.git
cd FAIRFluids

conda env create -f environment.yml
conda activate fairfluids
```

The environment includes core scientific packages, Jupyter support, Neo4j client, and the Bayesian stack (NumPyro, JAX, ArviZ).

### pip

```bash
git clone https://github.com/FAIRChemistry/FAIRFluids.git
cd FAIRFluids

python -m venv .venv
source .venv/bin/activate   # Windows: .venv\Scripts\activate

pip install -r requirements.txt
pip install -e .
```

## Quick start

### Create a document

```python
from fairfluids import FAIRFluidsDocument, Version, Citation

doc = FAIRFluidsDocument(version=Version(versionMajor=1, versionMinor=0))
doc.citation = Citation(litType="journal")
doc.citation.add_to_author(given_name="Jane", family_name="Doe")

doc.add_to_compound(
    compoundID="1",
    pubChemID=962,
    commonName="Water",
    name_IUPAC="oxidane",
)

doc.save_to_json("fairfluids_model.json")
```

### Load CSV data

```python
from fairfluids import FluidIO, FAIRFluidsDocument, Version

doc = FAIRFluidsDocument(version=Version(versionMajor=1, versionMinor=0))
fluid = FluidIO()
fluid.data_from_csv("fairfluids/data/csvs/exp_glycerol.csv")
doc.fluid.append(fluid)
```

### Parse CML

```python
from fairfluids import FAIRFluidsDocument, Version, FAIRFluidsCMLParser

doc = FAIRFluidsDocument(version=Version(versionMajor=1, versionMinor=0))
parser = FAIRFluidsCMLParser("fairfluids/data/cml_xml/gygli/glycerol.xml", document=doc)
doc = parser.parse()
```

### ThermoML → FAIRFluids

```python
from pathlib import Path
from fairfluids.core.lib import FAIRFluidsDocument
from fairfluids.io.thermoml_to_fairfluids import convert

payload = convert(Path("fairfluids/data/thermoml_xml/j.jct.2013.05.041.xml"))

## Data model (summary)

| Component | Role |
|-----------|------|
| `FAIRFluidsDocument` | Root container (version, citation, compounds, fluids) |
| `Compound` | Chemical identity (PubChem, InChI, IUPAC, …) |
| `Fluid` / `Sample` | Experimental context and measurements |
| `Property` / `Parameter` | Measured quantities and conditions |
| `Measurement` | Values with uncertainties |

Full schema details: [`specifications/model.md`](specifications/model.md), [`specifications/ThermoML.md`](specifications/ThermoML.md).

File: fairfluids/data/joined_viscosity_density.csv (part 1 of 6)
Number of components,Type of DES,I,II,III,IV,V,Component#1,Component#2,Component#3,X#1 (molar fraction),X#2 (molar fraction),X#3 (molar fraction),"Temperature, K","Viscosity, cP",Reference (DOI),"Density, g/cm^3"
2,Ⅰ,1,0,0,0,0,zinc;dichloride,Benzyltributylammonium chloride,,0.667,0.333,,298.0,0.0135,10.13140/RG.2.2.13424.10245,1.0014
2,Ⅲ,0,0,1,0,0,1-Ethyl-3-methylimidazolium chloride,"1,2,4-TRIAZOLE",,0.5,0.5,,313.2,0.0347,10.1021/acssuschemeng.0c04215,1.16822
2,Ⅲ,0,0,1,0,0,1-Ethyl-3-methylimidazolium chloride,1H-Benzotriazole,,0.5,0.5,,313.2,0.07529999999999999,10.1021/acssuschemeng.0c04215,1.4666
2,Ⅲ,0,0,1,0,0,1-Ethyl-3-methylimidazolium chloride,1H-Tetrazole,,0.5,0.5,,313.2,0.0446,10.1021/acssuschemeng.0c04215,1.16062
2,Ⅲ,0,0,1,0,0,1-Ethyl-3-methylimidazolium chloride,BENZIMIDAZOLE,,0.5,0.5,,313.2,0.8254,10.1021/acssuschemeng.0c04215,1.1985
2,Ⅲ,0,0,1,0,0,1-Ethyl-3-methylimidazolium chloride,imidazole,,0.5,0.5,,313.2,0.31739999999999996,10.1021/acssuschemeng.0c04215,1.14956
2,Ⅲ,0,0,1,0,0,1-Ethyl-3-methylimidazolium chloride,phenol,,0.5,0.5,,313.2,0.058,10.1021/acssuschemeng.0c04215,1.11071
2,Ⅲ,0,0,1,0,0,1-Ethyl-3-methylimidazolium chloride,SUCCINIMIDE,,0.5,0.5,,313.2,0.0593,10.1021/acssuschemeng.0c04215,1.12093
2,Ⅲ,0,0,1,0,0,"1-hydroxyethyl-1,4-dimethyl-piperazinium bromide",glycerol,,0.143,0.857,,293.15,1.772,10.1021/acssuschemeng.9b03245,1.2982
2,Ⅲ,0,0,1,0,0,"1-hydroxyethyl-1,4-dimethyl-piperazinium bromide",glycerol,,0.143,0.857,,303.15,0.7162000000000001,10.1021/acssuschemeng.9b03245,1.2917
2,Ⅲ,0,0,1,0,0,"1-hydroxyethyl-1,4-dimethyl-piperazinium bromide",glycerol,,0.143,0.857,,313.15,0.3307,10.1021/acssuschemeng.9b03245,1.2851
2,Ⅲ,0,0,1,0,0,"1-hydroxyethyl-1,4-dimethyl-piperazinium bromide",glycerol,,0.143,0.857,,323.15,0.165,10.1021/acssuschemeng.9b03245,1.2786
2,Ⅲ,0,0,1,0,0,"1-hydroxyethyl-1,4-dimethyl-piperazinium bromide",glycerol,,0.143,0.857,,333.15,0.0891,10.1021/acssuschemeng.9b03245,1.272
2,Ⅲ,0,0,1,0,0,"1-hydroxyethyl-1,4-dimethyl-piperazinium bromide",glycerol,,0.143,0.857,,343.15,0.0518,10.1021/acssuschemeng.9b03245,1.2654
2,Ⅲ,0,0,1,0,0,"1-hydroxyethyl-1,4-dimethyl-piperazinium bromide",glycerol,,0.143,0.857,,353.15,0.0314,10.1021/acssuschemeng.9b03245,1.2587
2,Ⅲ,0,0,1,0,0,"1-hydroxyethyl-1,4-dimethyl-piperazinium bromide",glycerol,,0.167,0.833,,293.15,1.586,10.1021/acssuschemeng.9b03245,1.2983
2,Ⅲ,0,0,1,0,0,"1-hydroxyethyl-1,4-dimethyl-piperazinium bromide",glycerol,,0.167,0.833,,303.15,0.6551,10.1021/acssuschemeng.9b03245,1.2918
2,Ⅲ,0,0,1,0,0,"1-hydroxyethyl-1,4-dimethyl-piperazinium bromide",glycerol,,0.167,0.833,,313.15,0.30019999999999997,10.1021/acssuschemeng.9b03245,1.2854
2,Ⅲ,0,0,1,0,0,"1-hydroxyethyl-1,4-dimethyl-piperazinium bromide",glycerol,,0.167,0.833,,323.15,0.1517,10.1021/acssuschemeng.9b03245,1.2788
2,Ⅲ,0,0,1,0,0,"1-hydroxyethyl-1,4-dimethyl-piperazinium bromide",glycerol,,0.167,0.833,,333.15,0.0837,10.1021/acssuschemeng.9b03245,1.2725
2,Ⅲ,0,0,1,0,0,"1-hydroxyethyl-1,4-dimethyl-piperazinium bromide",glycerol,,0.167,0.833,,343.15,0.0485,10.1021/acssuschemeng.9b03245,1.2656
2,Ⅲ,0,0,1,0,0,"1-hydroxyethyl-1,4-dimethyl-piperazinium bromide",glycerol,,0.167,0.833,,353.15,0.0297,10.1021/acssuschemeng.9b03245,1.2589
2,Ⅲ,0,0,1,0,0,"1-hydroxyethyl-1,4-dimethyl-piperazinium bromide",glycerol,,0.2,0.8,,293.15,1.571,10.1021/acssuschemeng.9b03245,1.3085
2,Ⅲ,0,0,1,0,0,"1-hydroxyethyl-1,4-dimethyl-piperazinium bromide",glycerol,,0.2,0.8,,303.15,0.644,10.1021/acssuschemeng.9b03245,1.302
2,Ⅲ,0,0,1,0,0,"1-hydroxyethyl-1,4-dimethyl-piperazinium bromide",glycerol,,0.2,0.8,,313.15,0.29669999999999996,10.1021/acssuschemeng.9b03245,1.2955
2,Ⅲ,0,0,1,0,0,"1-hydroxyethyl-1,4-dimethyl-piperazinium bromide",glycerol,,0.2,0.8,,323.15,0.14780000000000001,10.1021/acssuschemeng.9b03245,1.289
2,Ⅲ,0,0,1,0,0,"1-hydroxyethyl-1,4-dimethyl-piperazinium bromide",glycerol,,0.2,0.8,,333.15,0.07959999999999999,10.1021/acssuschemeng.9b03245,1.2823
2,Ⅲ,0,0,1,0,0,"1-hydroxyethyl-1,4-dimethyl-piperazinium bromide",glycerol,,0.2,0.8,,343.15,0.0456,10.1021/acssuschemeng.9b03245,1.2757
2,Ⅲ,0,0,1,0,0,"1-hydroxyethyl-1,4-dimethyl-piperazinium bromide",glycerol,,0.2,0.8,,353.15,0.0282,10.1021/acssuschemeng.9b03245,1.269
2,Ⅲ,0,0,1,0,0,ACETYLCHOLINE CHLORIDE,"1,2,4-TRIAZOLE",,0.5,0.5,,303.15,0.30469,10.1021/acs.iecr.7b02478,1.1293
2,Ⅲ,0,0,1,0,0,ACETYLCHOLINE CHLORIDE,"1,2,4-TRIAZOLE",,0.5,0.5,,313.15,0.15371,10.1021/acs.iecr.7b02478,1.1249
2,Ⅲ,0,0,1,0,0,ACETYLCHOLINE CHLORIDE,"1,2,4-TRIAZOLE",,0.5,0.5,,323.15,0.08306000000000001,10.1021/acs.iecr.7b02478,1.1193
2,Ⅲ,0,0,1,0,0,ACETYLCHOLINE CHLORIDE,"1,2,4-TRIAZOLE",,0.5,0.5,,333.15,0.046479999999999994,10.1021/acs.iecr.7b02478,1.1133
2,Ⅲ,0,0,1,0,0,ACETYLCHOLINE CHLORIDE,"1,2,4-TRIAZOLE",,0.5,0.5,,343.15,0.02773,10.1021/acs.iecr.7b02478,1.1081
2,Ⅲ,0,0,1,0,0,ACETYLCHOLINE CHLORIDE,"1,2,4-TRIAZOLE",,0.5,0.5,,353.15,0.01451,10.1021/acs.iecr.7b02478,1.1037
2,Ⅲ,0,0,1,0,0,ACETYLCHOLINE CHLORIDE,"1,2,4-TRIAZOLE",,0.5,0.5,,363.15,0.008369999999999999,10.1021/acs.iecr.7b02478,1.1002
2,Ⅲ,0,0,1,0,0,ACETYLCHOLINE CHLORIDE,imidazole,,0.25,0.75,,303.15,0.33598,10.1021/acs.iecr.7b02478,1.1557
2,Ⅲ,0,0,1,0,0,ACETYLCHOLINE CHLORIDE,imidazole,,0.25,0.75,,313.15,0.18919,10.1021/acs.iecr.7b02478,1.1517
2,Ⅲ,0,0,1,0,0,ACETYLCHOLINE CHLORIDE,imidazole,,0.25,0.75,,323.15,0.0988,10.1021/acs.iecr.7b02478,1.1456
2,Ⅲ,0,0,1,0,0,ACETYLCHOLINE CHLORIDE,imidazole,,0.25,0.75,,333.15,0.05792,10.1021/acs.iecr.7b02478,1.1421
2,Ⅲ,0,0,1,0,0,ACETYLCHOLINE CHLORIDE,imidazole,,0.25,0.75,,343.15,0.03577,10.1021/acs.iecr.7b02478,1.1384
2,Ⅲ,0,0,1,0,0,ACETYLCHOLINE CHLORIDE,imidazole,,0.25,0.75,,353.15,0.02574,10.1021/acs.iecr.7b02478,1.1326
2,Ⅲ,0,0,1,0,0,ACETYLCHOLINE CHLORIDE,imidazole,,0.25,0.75,,363.15,0.01768,10.1021/acs.iecr.7b02478,1.1285
2,Ⅲ,0,0,1,0,0,ACETYLCHOLINE CHLORIDE,imidazole,,0.333,0.667,,303.15,0.0051600000000000005,10.1021/acs.iecr.7b02478,1.1206
2,Ⅲ,0,0,1,0,0,ACETYLCHOLINE CHLORIDE,imidazole,,0.333,0.667,,313.15,0.00231,10.1021/acs.iecr.7b02478,1.1141
2,Ⅲ,0,0,1,0,0,ACETYLCHOLINE CHLORIDE,imidazole,,0.333,0.667,,323.15,44.774,10.1021/acs.iecr.7b02478,1.1092
2,Ⅲ,0,0,1,0,0,ACETYLCHOLINE CHLORIDE,imidazole,,0.333,0.667,,333.15,0.00065,10.1021/acs.iecr.7b02478,1.1026
2,Ⅲ,0,0,1,0,0,ACETYLCHOLINE CHLORIDE,imidazole,,0.333,0.667,,343.15,0.00022,10.1021/acs.iecr.7b02478,1.0987
2,Ⅲ,0,0,1,0,0,ACETYLCHOLINE CHLORIDE,imidazole,,0.333,0.667,,353.15,0.00015,10.1021/acs.iecr.7b02478,1.0935
2,Ⅲ,0,0,1,0,0,ACETYLCHOLINE CHLORIDE,imidazole,,0.333,0.667,,363.15,0.00013000000000000002,10.1021/acs.iecr.7b02478,1.0895
2,Ⅲ,0,0,1,0,0,ACETYLCHOLINE CHLORIDE,imidazole,,0.4,0.6,,303.15,0.006809999999999999,10.1021/acs.iecr.7b02478,1.1293
2,Ⅲ,0,0,1,0,0,ACETYLCHOLINE CHLORIDE,imidazole,,0.4,0.6,,313.15,0.0050999999999999995,10.1021/acs.iecr.7b02478,1.1249
2,Ⅲ,0,0,1,0,0,ACETYLCHOLINE CHLORIDE,imidazole,,0.4,0.6,,323.15,0.00352,10.1021/acs.iecr.7b02478,1.1193
2,Ⅲ,0,0,1,0,0,ACETYLCHOLINE CHLORIDE,imidazole,,0.4,0.6,,333.15,0.00123,10.1021/acs.iecr.7b02478,1.1133
2,Ⅲ,0,0,1,0,0,ACETYLCHOLINE CHLORIDE,imidazole,,0.4,0.6,,343.15,0.00078,10.1021/acs.iecr.7b02478,1.1081
2,Ⅲ,0,0,1,0,0,ACETYLCHOLINE CHLORIDE,imidazole,,0.4,0.6,,353.15,0.0005600000000000001,10.1021/acs.iecr.7b02478,1.1037
2,Ⅲ,0,0,1,0,0,ACETYLCHOLINE CHLORIDE,imidazole,,0.4,0.6,,363.15,0.00023999999999999998,10.1021/acs.iecr.7b02478,1.1002
2,Ⅲ,0,0,1,0,0,CHOLINE CHLORIDE,LEVULINIC ACID,,0.25,0.75,,293.15,0.13423,10.1016/j.molliq.2016.07.039,1.142
2,Ⅲ,0,0,1,0,0,CHOLINE CHLORIDE,LEVULINIC ACID,,0.25,0.75,,303.15,0.07914,10.1016/j.molliq.2016.07.039,1.13483
2,Ⅲ,0,0,1,0,0,CHOLINE CHLORIDE,LEVULINIC ACID,,0.25,0.75,,303.15,0.07914,10.1016/j.molliq.2016.07.039,1.1346
2,Ⅲ,0,0,1,0,0,CHOLINE CHLORIDE,LEVULINIC ACID,,0.25,0.75,,313.15,0.04776,10.1016/j.molliq.2016.07.039,1.12749
2,Ⅲ,0,0,1,0,0,CHOLINE CHLORIDE,LEVULINIC ACID,,0.25,0.75,,313.15,0.04776,10.1016/j.molliq.2016.07.039,1.1276
2,Ⅲ,0,0,1,0,0,CHOLINE CHLORIDE,LEVULINIC ACID,,0.25,0.75,,323.15,0.03129,10.1016/j.molliq.2016.07.039,1.12036
2,Ⅲ,0,0,1,0,0,CHOLINE CHLORIDE,LEVULINIC ACID,,0.25,0.75,,323.15,0.03129,10.1016/j.molliq.2016.07.039,1.1209
2,Ⅲ,0,0,1,0,0,CHOLINE CHLORIDE,LEVULINIC ACID,,0.25,0.75,,333.15,44.612,10.1016/j.molliq.2016.07.039,1.1137
2,Ⅲ,0,0,1,0,0,CHOLINE CHLORIDE,LEVULINIC ACID,,0.25,0.75,,333.15,44.612,10.1016/j.molliq.2016.07.039,1.1138
2,Ⅲ,0,0,1,0,0,ACETYLCHOLINE CHLORIDE,LEVULINIC ACID,,0.25,0.75,,293.15,0.16452,10.1016/j.molliq.2016.07.039,1.1444
2,Ⅲ,0,0,1,0,0,ACETYLCHOLINE CHLORIDE,LEVULINIC ACID,,0.25,0.75,,303.15,0.08588,10.1016/j.molliq.2016.07.039,1.13687
2,Ⅲ,0,0,1,0,0,ACETYLCHOLINE CHLORIDE,LEVULINIC ACID,,0.25,0.75,,303.15,0.08588,10.1016/j.molliq.2016.07.039,1.1369
2,Ⅲ,0,0,1,0,0,ACETYLCHOLINE CHLORIDE,LEVULINIC ACID,,0.25,0.75,,313.15,0.04675,10.1016/j.molliq.2016.07.039,1.12943
2,Ⅲ,0,0,1,0,0,ACETYLCHOLINE CHLORIDE,LEVULINIC ACID,,0.25,0.75,,313.15,0.04675,10.1016/j.molliq.2016.07.039,1.1144
2,Ⅲ,0,0,1,0,0,ACETYLCHOLINE CHLORIDE,LEVULINIC ACID,,0.25,0.75,,323.15,0.03158,10.1016/j.molliq.2016.07.039,1.12182
2,Ⅲ,0,0,1,0,0,ACETYLCHOLINE CHLORIDE,LEVULINIC ACID,,0.25,0.75,,333.15,0.02147,10.1016/j.molliq.2016.07.039,1.11441
2,Ⅲ,0,0,1,0,0,ACETYLCHOLINE CHLORIDE,LEVULINIC ACID,,0.25,0.75,,333.15,0.02147,10.1016/j.molliq.2016.07.039,1.1294
2,Ⅲ,0,0,1,0,0,TETRAETHYLAMMONIUM CHLORIDE,LEVULINIC ACID,,0.25,0.75,,293.15,0.13007,10.1016/j.molliq.2016.07.039,1.09741
2,Ⅲ,0,0,1,0,0,TETRAETHYLAMMONIUM CHLORIDE,LEVULINIC ACID,,0.25,0.75,,303.15,0.06981,10.1016/j.molliq.2016.07.039,1.0903
2,Ⅲ,0,0,1,0,0,TETRAETHYLAMMONIUM CHLORIDE,LEVULINIC ACID,,0.25,0.75,,313.15,0.03907,10.1016/j.molliq.2016.07.039,1.08328
2,Ⅲ,0,0,1,0,0,TETRAETHYLAMMONIUM CHLORIDE,LEVULINIC ACID,,0.25,0.75,,323.15,44.769,10.1016/j.molliq.2016.07.039,1.07612
2,Ⅲ,0,0,1,0,0,TETRAETHYLAMMONIUM CHLORIDE,LEVULINIC ACID,,0.25,0.75,,333.15,0.01871,10.1016/j.molliq.2016.07.039,1.0692
2,Ⅲ,0,0,1,0,0,TETRAETHYLAMMONIUM BROMIDE,LEVULINIC ACID,,0.25,0.75,,293.15,0.14895,10.1016/j.molliq.2016.07.039,1.17735
2,Ⅲ,0,0,1,0,0,TETRAETHYLAMMONIUM BROMIDE,LEVULINIC ACID,,0.25,0.75,,303.15,0.07698,10.1016/j.molliq.2016.07.039,1.16985
2,Ⅲ,0,0,1,0,0,TETRAETHYLAMMONIUM BROMIDE,LEVULINIC ACID,,0.25,0.75,,313.15,0.04242,10.1016/j.molliq.2016.07.039,1.16219
2,Ⅲ,0,0,1,0,0,TETRAETHYLAMMONIUM BROMIDE,LEVULINIC ACID,,0.25,0.75,,323.15,0.02881,10.1016/j.molliq.2016.07.039,1.15456
2,Ⅲ,0,0,1,0,0,TETRAETHYLAMMONIUM BROMIDE,LEVULINIC ACID,,0.25,0.75,,333.15,0.019739999999999997,10.1016/j.molliq.2016.07.039,1.14737
2,Ⅲ,0,0,1,0,0,Tetrabutylammonium chloride,LEVULINIC ACID,,0.25,0.75,,293.15,0.12168000000000001,10.1016/j.molliq.2016.07.039,1.03453
2,Ⅲ,0,0,1,0,0,Tetrabutylammonium chloride,LEVULINIC ACID,,0.25,0.75,,303.15,0.06559000000000001,10.1016/j.molliq.2016.07.039,1.02729
2,Ⅲ,0,0,1,0,0,Tetrabutylammonium chloride,LEVULINIC ACID,,0.25,0.75,,313.15,0.03666,10.1016/j.molliq.2016.07.039,1.02026
2,Ⅲ,0,0,1,0,0,Tetrabutylammonium chloride,LEVULINIC ACID,,0.25,0.75,,323.15,0.02546,10.1016/j.molliq.2016.07.039,1.01307
2,Ⅲ,0,0,1,0,0,Tetrabutylammonium chloride,LEVULINIC ACID,,0.25,0.75,,333.15,0.01747,10.1016/j.molliq.2016.07.039,1.006
2,Ⅲ,0,0,1,0,0,Tetrabutylammonium bromide,LEVULINIC ACID,,0.25,0.75,,293.15,0.3765,10.1016/j.molliq.2016.07.039,1.10089
2,Ⅲ,0,0,1,0,0,Tetrabutylammonium bromide,LEVULINIC ACID,,0.25,0.75,,303.15,0.1751,10.1016/j.molliq.2016.07.039,1.09352
2,Ⅲ,0,0,1,0,0,Tetrabutylammonium bromide,LEVULINIC ACID,,0.25,0.75,,313.15,0.09387999999999999,10.1016/j.molliq.2016.07.039,1.0862
2,Ⅲ,0,0,1,0,0,Tetrabutylammonium bromide,LEVULINIC ACID,,0.25,0.75,,323.15,0.053380000000000004,10.1016/j.molliq.2016.07.039,1.07877
2,Ⅲ,0,0,1,0,0,Tetrabutylammonium bromide,LEVULINIC ACID,,0.25,0.75,,333.15,0.03385,10.1016/j.molliq.2016.07.039,1.07205
2,Ⅲ,0,0,1,0,0,Trimethylamine hydrochloride,LEVULINIC ACID,,0.25,0.75,,293.15,0.07402,10.1016/j.molliq.2016.07.039,1.11585
2,Ⅲ,0,0,1,0,0,Trimethylamine hydrochloride,LEVULINIC ACID,,0.25,0.75,,303.15,0.04225,10.1016/j.molliq.2016.07.039,1.10822
2,Ⅲ,0,0,1,0,0,Trimethylamine hydrochloride,LEVULINIC ACID,,0.25,0.75,,313.15,0.02557,10.1016/j.molliq.2016.07.039,1.10066
2,Ⅲ,0,0,1,0,0,Trimethylamine hydrochloride,LEVULINIC ACID,,0.25,0.75,,323.15,0.01771,10.1016/j.molliq.2016.07.039,1.09305
2,Ⅲ,0,0,1,0,0,Trimethylamine hydrochloride,LEVULINIC ACID,,0.25,0.75,,333.15,0.0127,10.1016/j.molliq.2016.07.039,1.08536
2,Ⅲ,0,0,1,0,0,Ethylamine hydrochloride,Trifluoroacetamide,,0.4,0.6,,313.15,0.256,10.1002/cphc.200500489,1.273
2,Ⅲ,0,0,1,0,0,Ethylamine hydrochloride,acetamide,,0.4,0.6,,313.15,0.064,10.1002/cphc.200500489,1.041
2,Ⅲ,0,0,1,0,0,Ethylamine hydrochloride,urea,,0.4,0.6,,313.15,0.128,10.1002/cphc.200500489,1.14
2,Ⅲ,0,0,1,0,0,CHOLINE CHLORIDE,Trifluoroacetamide,,0.3333,0.6667,,313.15,0.077,10.1002/cphc.200500489,1.342
2,Ⅲ,0,0,1,0,0,ACETYLCHOLINE CHLORIDE,urea,,0.3333,0.6667,,313.15,2.214,10.1002/cphc.200500489,1.206
2,Ⅲ,0,0,1,0,0,CHOLINE CHLORIDE,urea,,0.3333,0.6667,,313.15,0.169,10.1002/cphc.200500489,1.24
2,Ⅲ,0,0,1,0,0,Allyltriphenylphosphonium bromide,DIETHYLENE GLYCOL,,0.2,0.8,,293.15,0.21318,10.1016/j.molliq.2017.06.024,1.2011
2,Ⅲ,0,0,1,0,0,Allyltriphenylphosphonium bromide,DIETHYLENE GLYCOL,,0.2,0.8,,298.15,0.15075999999999998,10.1016/j.molliq.2017.06.024,1.1975
2,Ⅲ,0,0,1,0,0,Allyltriphenylphosphonium bromide,DIETHYLENE GLYCOL,,0.2,0.8,,303.15,0.10911,10.1016/j.molliq.2017.06.024,1.1938
2,Ⅲ,0,0,1,0,0,Allyltriphenylphosphonium bromide,DIETHYLENE GLYCOL,,0.2,0.8,,308.15,0.081109,10.1016/j.molliq.2017.06.024,1.1901
2,Ⅲ,0,0,1,0,0,Allyltriphenylphosphonium bromide,DIETHYLENE GLYCOL,,0.2,0.8,,313.15,0.061797,10.1016/j.molliq.2017.06.024,1.1864
2,Ⅲ,0,0,1,0,0,Allyltriphenylphosphonium bromide,DIETHYLENE GLYCOL,,0.2,0.8,,318.15,0.047982,10.1016/j.molliq.2017.06.024,1.1827
2,Ⅲ,0,0,1,0,0,Allyltriphenylphosphonium bromide,DIETHYLENE GLYCOL,,0.2,0.8,,323.15,0.037868,10.1016/j.molliq.2017.06.024,1.179
2,Ⅲ,0,0,1,0,0,Allyltriphenylphosphonium bromide,DIETHYLENE GLYCOL,,0.2,0.8,,328.15,0.030341999999999997,10.1016/j.molliq.2017.06.024,1.1754
2,Ⅲ,0,0,1,0,0,Allyltriphenylphosphonium bromide,DIETHYLENE GLYCOL,,0.2,0.8,,333.15,0.024722,10.1016/j.molliq.2017.06.024,1.1717
2,Ⅲ,0,0,1,0,0,Allyltriphenylphosphonium bromide,DIETHYLENE GLYCOL,,0.2,0.8,,338.15,0.020402,10.1016/j.molliq.2017.06.024,1.1679
2,Ⅲ,0,0,1,0,0,Allyltriphenylphosphonium bromide,DIETHYLENE GLYCOL,,0.2,0.8,,343.15,0.017138999999999998,10.1016/j.molliq.2017.06.024,1.1679
2,Ⅲ,0,0,1,0,0,Allyltriphenylphosphonium bromide,DIETHYLENE GLYCOL,,0.0909,0.9091,,293.15,0.07091599999999999,10.1016/j.molliq.2017.06.024,1.1599
2,Ⅲ,0,0,1,0,0,Allyltriphenylphosphonium bromide,DIETHYLENE GLYCOL,,0.0909,0.9091,,298.15,0.053415,10.1016/j.molliq.2017.06.024,1.1599
2,Ⅲ,0,0,1,0,0,Allyltriphenylphosphonium bromide,DIETHYLENE GLYCOL,,0.0909,0.9091,,303.15,0.041112,10.1016/j.molliq.2017.06.024,1.1563
2,Ⅲ,0,0,1,0,0,Allyltriphenylphosphonium bromide,DIETHYLENE GLYCOL,,0.0909,0.9091,,308.15,0.032268,10.1016/j.molliq.2017.06.024,1.149
2,Ⅲ,0,0,1,0,0,Allyltriphenylphosphonium bromide,DIETHYLENE GLYCOL,,0.0909,0.9091,,313.15,0.025802,10.1016/j.molliq.2017.06.024,1.1453
2,Ⅲ,0,0,1,0,0,Allyltriphenylphosphonium bromide,DIETHYLENE GLYCOL,,0.0909,0.9091,,318.15,0.020960999999999997,10.1016/j.molliq.2017.06.024,1.1417
2,Ⅲ,0,0,1,0,0,Allyltriphenylphosphonium bromide,DIETHYLENE GLYCOL,,0.0909,0.9091,,323.15,0.017268000000000002,10.1016/j.molliq.2017.06.024,1.138
2,Ⅲ,0,0,1,0,0,Allyltriphenylphosphonium bromide,DIETHYLENE GLYCOL,,0.0909,0.9091,,328.15,0.014431,10.1016/j.molliq.2017.06.024,1.1344
2,Ⅲ,0,0,1,0,0,Allyltriphenylphosphonium bromide,DIETHYLENE GLYCOL,,0.0909,0.9091,,333.15,0.012176,10.1016/j.molliq.2017.06.024,1.1307
2,Ⅲ,0,0,1,0,0,Allyltriphenylphosphonium bromide,DIETHYLENE GLYCOL,,0.0909,0.9091,,338.15,0.01039,10.1016/j.molliq.2017.06.024,1.127
2,Ⅲ,0,0,1,0,0,Allyltriphenylphosphonium bromide,DIETHYLENE GLYCOL,,0.0588,0.9412,,293.15,0.05719,10.1016/j.molliq.2017.06.024,1.1463
2,Ⅲ,0,0,1,0,0,Allyltriphenylphosphonium bromide,DIETHYLENE GLYCOL,,0.0588,0.9412,,298.15,0.043590000000000004,10.1016/j.molliq.2017.06.024,1.1427
2,Ⅲ,0,0,1,0,0,Allyltriphenylphosphonium bromide,DIETHYLENE GLYCOL,,0.0588,0.9412,,303.15,0.03368,10.1016/j.molliq.2017.06.024,1.1391
2,Ⅲ,0,0,1,0,0,Allyltriphenylphosphonium bromide,DIETHYLENE GLYCOL,,0.0588,0.9412,,308.15,0.026690000000000002,10.1016/j.molliq.2017.06.024,1.1355
2,Ⅲ,0,0,1,0,0,Allyltriphenylphosphonium bromide,DIETHYLENE GLYCOL,,0.0588,0.9412,,313.15,0.02174,10.1016/j.molliq.2017.06.024,1.1319
2,Ⅲ,0,0,1,0,0,Allyltriphenylphosphonium bromide,DIETHYLENE GLYCOL,,0.0588,0.9412,,318.15,0.01783,10.1016/j.molliq.2017.06.024,1.1282
2,Ⅲ,0,0,1,0,0,Allyltriphenylphosphonium bromide,DIETHYLENE GLYCOL,,0.0588,0.9412,,323.15,0.01479,10.1016/j.molliq.2017.06.024,1.1246
2,Ⅲ,0,0,1,0,0,Allyltriphenylphosphonium bromide,DIETHYLENE GLYCOL,,0.0588,0.9412,,328.15,0.01243,10.1016/j.molliq.2017.06.024,1.121
2,Ⅲ,0,0,1,0,0,Allyltriphenylphosphonium bromide,DIETHYLENE GLYCOL,,0.0588,0.9412,,333.15,0.01057,10.1016/j.molliq.2017.06.024,1.1173
2,Ⅲ,0,0,1,0,0,Allyltriphenylphosphonium bromide,DIETHYLENE GLYCOL,,0.0588,0.9412,,338.15,0.009082000000000002,10.1016/j.molliq.2017.06.024,1.1136
2,Ⅲ,0,0,1,0,0,Allyltriphenylphosphonium bromide,DIETHYLENE GLYCOL,,0.0588,0.9412,,343.15,0.00787,10.1016/j.molliq.2017.06.024,1.1099
2,Ⅲ,0,0,1,0,0,Allyltriphenylphosphonium bromide,TRIETHYLENE GLYCOL,,0.2,0.8,,293.15,0.23375,10.1016/j.molliq.2017.06.024,1.1908
2,Ⅲ,0,0,1,0,0,Allyltriphenylphosphonium bromide,TRIETHYLENE GLYCOL,,0.2,0.8,,298.15,0.16652,10.1016/j.molliq.2017.06.024,1.1871
2,Ⅲ,0,0,1,0,0,Allyltriphenylphosphonium bromide,TRIETHYLENE GLYCOL,,0.2,0.8,,303.15,0.12164,10.1016/j.molliq.2017.06.024,1.1834
2,Ⅲ,0,0,1,0,0,Allyltriphenylphosphonium bromide,TRIETHYLENE GLYCOL,,0.2,0.8,,308.15,0.090906,10.1016/j.molliq.2017.06.024,1.1797
2,Ⅲ,0,0,1,0,0,Allyltriphenylphosphonium bromide,TRIETHYLENE GLYCOL,,0.2,0.8,,313.15,0.069365,10.1016/j.molliq.2017.06.024,1.1761
2,Ⅲ,0,0,1,0,0,Allyltriphenylphosphonium bromide,TRIETHYLENE GLYCOL,,0.2,0.8,,318.15,0.053992,10.1016/j.molliq.2017.06.024,1.1724
2,Ⅲ,0,0,1,0,0,Allyltriphenylphosphonium bromide,TRIETHYLENE GLYCOL,,0.2,0.8,,323.15,0.042726999999999994,10.1016/j.molliq.2017.06.024,1.1687
2,Ⅲ,0,0,1,0,0,Allyltriphenylphosphonium bromide,TRIETHYLENE GLYCOL,,0.2,0.8,,328.15,0.034351999999999994,10.1016/j.molliq.2017.06.024,1.165
2,Ⅲ,0,0,1,0,0,Allyltriphenylphosphonium bromide,TRIETHYLENE GLYCOL,,0.2,0.8,,333.15,0.028074,10.1016/j.molliq.2017.06.024,1.1613
2,Ⅲ,0,0,1,0,0,Allyltriphenylphosphonium bromide,TRIETHYLENE GLYCOL,,0.2,0.8,,338.15,0.023177,10.1016/j.molliq.2017.06.024,1.1576
2,Ⅲ,0,0,1,0,0,Allyltriphenylphosphonium bromide,TRIETHYLENE GLYCOL,,0.2,0.8,,343.15,0.019402000000000003,10.1016/j.molliq.2017.06.024,1.1576
2,Ⅲ,0,0,1,0,0,Allyltriphenylphosphonium bromide,TRIETHYLENE GLYCOL,,0.0909,0.9091,,293.15,0.09528700000000001,10.1016/j.molliq.2017.06.024,1.1592
2,Ⅲ,0,0,1,0,0,Allyltriphenylphosphonium bromide,TRIETHYLENE GLYCOL,,0.0909,0.9091,,298.15,0.07169199999999999,10.1016/j.molliq.2017.06.024,1.1555
2,Ⅲ,0,0,1,0,0,Allyltriphenylphosphonium bromide,TRIETHYLENE GLYCOL,,0.0909,0.9091,,303.15,0.054826,10.1016/j.molliq.2017.06.024,1.1517
2,Ⅲ,0,0,1,0,0,Allyltriphenylphosphonium bromide,TRIETHYLENE GLYCOL,,0.0909,0.9091,,308.15,0.042756999999999996,10.1016/j.molliq.2017.06.024,1.148
2,Ⅲ,0,0,1,0,0,Allyltriphenylphosphonium bromide,TRIETHYLENE GLYCOL,,0.0909,0.9091,,313.15,0.03394,10.1016/j.molliq.2017.06.024,1.1442
2,Ⅲ,0,0,1,0,0,Allyltriphenylphosphonium bromide,TRIETHYLENE GLYCOL,,0.0909,0.9091,,318.15,0.027405000000000002,10.1016/j.molliq.2017.06.024,1.1405
2,Ⅲ,0,0,1,0,0,Allyltriphenylphosphonium bromide,TRIETHYLENE GLYCOL,,0.0909,0.9091,,323.15,0.022423,10.1016/j.molliq.2017.06.024,1.1367
2,Ⅲ,0,0,1,0,0,Allyltriphenylphosphonium bromide,TRIETHYLENE GLYCOL,,0.0909,0.9091,,328.15,0.018652000000000002,10.1016/j.molliq.2017.06.024,1.133
2,Ⅲ,0,0,1,0,0,Allyltriphenylphosphonium bromide,TRIETHYLENE GLYCOL,,0.0909,0.9091,,333.15,0.015645,10.1016/j.molliq.2017.06.024,1.1292
2,Ⅲ,0,0,1,0,0,Allyltriphenylphosphonium bromide,TRIETHYLENE GLYCOL,,0.0909,0.9091,,338.15,0.013287,10.1016/j.molliq.2017.06.024,1.1255
2,Ⅲ,0,0,1,0,0,Allyltriphenylphosphonium bromide,TRIETHYLENE GLYCOL,,0.0909,0.9091,,343.15,0.011401999999999999,10.1016/j.molliq.2017.06.024,1.1217
2,Ⅲ,0,0,1,0,0,Allyltriphenylphosphonium bromide,TRIETHYLENE GLYCOL,,0.0588,0.9412,,293.15,0.076631,10.1016/j.molliq.2017.06.024,1.1462
2,Ⅲ,0,0,1,0,0,Allyltriphenylphosphonium bromide,TRIETHYLENE GLYCOL,,0.0588,0.9412,,298.15,0.057941,10.1016/j.molliq.2017.06.024,1.1425
2,Ⅲ,0,0,1,0,0,Allyltriphenylphosphonium bromide,TRIETHYLENE GLYCOL,,0.0588,0.9412,,303.15,0.044819000000000005,10.1016/j.molliq.2017.06.024,1.1388
2,Ⅲ,0,0,1,0,0,Allyltriphenylphosphonium bromide,TRIETHYLENE GLYCOL,,0.0588,0.9412,,308.15,0.035259,10.1016/j.molliq.2017.06.024,1.135
2,Ⅲ,0,0,1,0,0,Allyltriphenylphosphonium bromide,TRIETHYLENE GLYCOL,,0.0588,0.9412,,313.15,0.028277,10.1016/j.molliq.2017.06.024,1.1313
2,Ⅲ,0,0,1,0,0,Allyltriphenylphosphonium bromide,TRIETHYLENE GLYCOL,,0.0588,0.9412,,318.15,0.022986,10.1016/j.molliq.2017.06.024,1.1275
2,Ⅲ,0,0,1,0,0,Allyltriphenylphosphonium bromide,TRIETHYLENE GLYCOL,,0.0588,0.9412,,323.15,0.018966,10.1016/j.molliq.2017.06.024,1.1237
2,Ⅲ,0,0,1,0,0,Allyltriphenylphosphonium bromide,TRIETHYLENE GLYCOL,,0.0588,0.9412,,328.15,0.015865,10.1016/j.molliq.2017.06.024,1.1199
2,Ⅲ,0,0,1,0,0,Allyltriphenylphosphonium bromide,TRIETHYLENE GLYCOL,,0.0588,0.9412,,333.15,0.013428,10.1016/j.molliq.2017.06.024,1.1161
2,Ⅲ,0,0,1,0,0,Allyltriphenylphosphonium bromide,TRIETHYLENE GLYCOL,,0.0588,0.9412,,343.15,0.0098905,10.1016/j.molliq.2017.06.024,1.1084
2,Ⅲ,0,0,1,0,0,AMMONIUM THIOCYANATE,azepan-2-one,,0.25,0.75,,313.15,0.29431,10.1039/C2RA22990K,1.0802
2,Ⅲ,0,0,1,0,0,AMMONIUM THIOCYANATE,urea,,0.4,0.6,,313.15,0.02776,10.1039/C2RA22990K,1.2556
2,Ⅲ,0,0,1,0,0,AMMONIUM THIOCYANATE,glycerol,,0.4,0.6,,313.15,0.07118000000000001,10.1016/j.cej.2018.10.077,1.2391
2,Ⅲ,0,0,1,0,0,AMMONIUM THIOCYANATE,glycerol,,0.3333,0.6667,,313.15,0.08864,10.1016/j.cej.2018.10.077,1.2398
2,Ⅲ,0,0,1,0,0,AMMONIUM THIOCYANATE,glycerol,,0.25,0.75,,313.15,0.10784,10.1016/j.cej.2018.10.077,1.2422
2,Ⅲ,0,0,1,0,0,AMMONIUM THIOCYANATE,glycerol,,0.2,0.8,,313.15,0.13616999999999999,10.1016/j.cej.2018.10.077,1.2433
2,Ⅲ,0,0,1,0,0,AMMONIUM THIOCYANATE,ETHYLENE GLYCOL,,0.25,0.75,,313.15,0.011460000000000001,10.1016/j.cej.2018.10.077,1.138
2,Ⅲ,0,0,1,0,0,AMMONIUM THIOCYANATE,urea,,0.4,0.6,,313.15,0.04104,10.1016/j.cej.2018.10.077,1.2556
2,Ⅲ,0,0,1,0,0,AMMONIUM THIOCYANATE,acetamide,,0.4,0.6,,313.15,0.02622,10.1016/j.cej.2018.10.077,1.1156
2,Ⅲ,0,0,1,0,0,AMMONIUM THIOCYANATE,azepan-2-one,,0.25,0.75,,313.15,0.3826,10.1016/j.cej.2018.10.077,1.0802
2,Ⅲ,0,0,1,0,0,Butyltriphenylphosphonium bromide,ETHYLENE GLYCOL,,0.077,0.923,,303.15,0.028149999999999998,10.1016/j.ijggc.2016.02.006,1.1328
2,Ⅲ,0,0,1,0,0,Methyltriphenylphosphonium bromide,Ethanolamine,,0.111,0.889,,303.15,0.03459,10.1016/j.ijggc.2016.02.006,1.0995
2,Ⅲ,0,0,1,0,0,Methyltriphenylphosphonium bromide,Ethanolamine,,0.125,0.875,,303.15,0.039487,10.1016/j.ijggc.2016.02.006,1.1092
2,Ⅲ,0,0,1,0,0,Methyltriphenylphosphonium bromide,Ethanolamine,,0.143,0.857,,303.15,0.042911000000000005,10.1016/j.ijggc.2016.02.006,1.1204
2,Ⅲ,0,0,1,0,0,Tetrabutylammonium bromide,DIETHANOLAMINE,,0.143,0.857,,303.15,0.420303,10.1016/j.ijggc.2016.02.006,1.0777
2,Ⅲ,0,0,1,0,0,Tetrabutylammonium bromide,Ethanolamine,,0.143,0.857,,303.15,0.043012,10.1016/j.ijggc.2016.02.006,1.0322
2,Ⅲ,0,0,1,0,0,Tetrabutylammonium bromide,TRIETHANOLAMINE,,0.25,0.75,,303.15,0.606707,10.1016/j.ijggc.2016.02.006,1.0912
2,Ⅲ,0,0,1,0,0,CHOLINE CHLORIDE,Ethanolamine,,0.125,0.875,,298.15,0.02036,10.1039/C6NJ03140D,1.065
2,Ⅲ,0,0,1,0,0,CHOLINE CHLORIDE,Ethanolamine,,0.125,0.875,,308.15,0.01768,10.1039/C6NJ03140D,1.0576
2,Ⅲ,0,0,1,0,0,CHOLINE CHLORIDE,Ethanolamine,,0.125,0.875,,318.15,0.015960000000000002,10.1039/C6NJ03140D,1.0503
2,Ⅲ,0,0,1,0,0,CHOLINE CHLORIDE,Ethanolamine,,0.125,0.875,,328.15,0.01472,10.1039/C6NJ03140D,1.043
2,Ⅲ,0,0,1,0,0,Methyltriphenylphosphonium bromide,ETHYLENE GLYCOL,,0.25,0.75,,298.15,0.11849,10.1039/C6NJ03140D,1.298
2,Ⅲ,0,0,1,0,0,Methyltriphenylphosphonium bromide,ETHYLENE GLYCOL,,0.25,0.75,,298.15,0.11849,10.1039/C6NJ03140D,1.2501
2,Ⅲ,0,0,1,0,0,Methyltriphenylphosphonium bromide,ETHYLENE GLYCOL,,0.25,0.75,,303.15,0.09773,10.1039/C6NJ03140D,1.2424
2,Ⅲ,0,0,1,0,0,Methyltriphenylphosphonium bromide,ETHYLENE GLYCOL,,0.25,0.75,,308.15,0.08056,10.1039/C6NJ03140D,1.2432
2,Ⅲ,0,0,1,0,0,Methyltriphenylphosphonium bromide,ETHYLENE GLYCOL,,0.25,0.75,,313.15,0.06773,10.1039/C6NJ03140D,1.2398
2,Ⅲ,0,0,1,0,0,Methyltriphenylphosphonium bromide,ETHYLENE GLYCOL,,0.25,0.75,,318.15,0.055869999999999996,10.1039/C6NJ03140D,1.2363
2,Ⅲ,0,0,1,0,0,Methyltriphenylphosphonium bromide,ETHYLENE GLYCOL,,0.25,0.75,,323.15,0.04901,10.1039/C6NJ03140D,1.2324
2,Ⅲ,0,0,1,0,0,Methyltriphenylphosphonium bromide,ETHYLENE GLYCOL,,0.25,0.75,,328.15,0.04523,10.1039/C6NJ03140D,1.2293
2,Ⅲ,0,0,1,0,0,Methyltriphenylphosphonium bromide,ETHYLENE GLYCOL,,0.25,0.75,,333.15,0.04324,10.1039/C6NJ03140D,1.226
2,Ⅲ,0,0,1,0,0,Methyltriphenylphosphonium bromide,glycerol,,0.2,0.8,,298.15,0.11052,10.1039/C6NJ03140D,1.2893
2,Ⅲ,0,0,1,0,0,Methyltriphenylphosphonium bromide,glycerol,,0.2,0.8,,298.15,0.11052,10.1039/C6NJ03140D,1.2889
2,Ⅲ,0,0,1,0,0,Methyltriphenylphosphonium bromide,glycerol,,0.2,0.8,,303.15,0.08247,10.1039/C6NJ03140D,1.2855
2,Ⅲ,0,0,1,0,0,Methyltriphenylphosphonium bromide,glycerol,,0.2,0.8,,308.15,0.06619,10.1039/C6NJ03140D,1.2817
2,Ⅲ,0,0,1,0,0,Methyltriphenylphosphonium bromide,glycerol,,0.2,0.8,,313.15,0.05379,10.1039/C6NJ03140D,1.278
2,Ⅲ,0,0,1,0,0,Methyltriphenylphosphonium bromide,glycerol,,0.2,0.8,,318.15,0.04194,10.1039/C6NJ03140D,1.2745
2,Ⅲ,0,0,1,0,0,Methyltriphenylphosphonium bromide,glycerol,,0.2,0.8,,323.15,0.03612,10.1039/C6NJ03140D,1.271
2,Ⅲ,0,0,1,0,0,Methyltriphenylphosphonium bromide,glycerol,,0.2,0.8,,328.15,0.03075,10.1039/C6NJ03140D,1.2673
2,Ⅲ,0,0,1,0,0,Methyltriphenylphosphonium bromide,glycerol,,0.2,0.8,,333.15,0.027120000000000002,10.1039/C6NJ03140D,1.2634
2,Ⅲ,0,0,1,0,0,Tetrabutylammonium bromide,Ethanolamine,,0.143,0.857,,298.15,0.055659999999999994,10.1039/C6NJ03140D,1.0481
2,Ⅲ,0,0,1,0,0,Tetrabutylammonium bromide,Ethanolamine,,0.143,0.857,,303.15,0.04358,10.1039/C6NJ03140D,1.0322
2,Ⅲ,0,0,1,0,0,Tetrabutylammonium bromide,Ethanolamine,,0.143,0.857,,308.15,0.03601,10.1039/C6NJ03140D,1.0387
2,Ⅲ,0,0,1,0,0,Tetrabutylammonium bromide,Ethanolamine,,0.143,0.857,,318.15,0.026539999999999998,10.1039/C6NJ03140D,1.0289
2,Ⅲ,0,0,1,0,0,Tetrabutylammonium bromide,Ethanolamine,,0.143,0.857,,328.15,0.02176,10.1039/C6NJ03140D,1.0185
2,Ⅲ,0,0,1,0,0,CHOLINE CHLORIDE,"1,4-BUTANEDIOL",,0.2,0.8,,293.15,0.09969,10.1021/acs.jced.0c00715,1.04616
2,Ⅲ,0,0,1,0,0,CHOLINE CHLORIDE,"1,4-BUTANEDIOL",,0.2,0.8,,293.15,0.09969,10.1021/acs.jced.0c00715,1.0445
2,Ⅲ,0,0,1,0,0,CHOLINE CHLORIDE,"1,4-BUTANEDIOL",,0.2,0.8,,298.15,0.07876999999999999,10.1021/acs.jced.0c00715,1.04341
2,Ⅲ,0,0,1,0,0,CHOLINE CHLORIDE,"1,4-BUTANEDIOL",,0.2,0.8,,298.15,0.07876999999999999,10.1021/acs.jced.0c00715,1.1
2,Ⅲ,0,0,1,0,0,CHOLINE CHLORIDE,"1,4-BUTANEDIOL",,0.2,0.8,,303.15,0.06296,10.1021/acs.jced.0c00715,1.04065
2,Ⅲ,0,0,1,0,0,CHOLINE CHLORIDE,"1,4-BUTANEDIOL",,0.2,0.8,,303.15,0.06296,10.1021/acs.jced.0c00715,1.041
2,Ⅲ,0,0,1,0,0,CHOLINE CHLORIDE,"1,4-BUTANEDIOL",,0.2,0.8,,303.15,0.06296,10.1021/acs.jced.0c00715,1.0411
2,Ⅲ,0,0,1,0,0,CHOLINE CHLORIDE,"1,4-BUTANEDIOL",,0.2,0.8,,308.15,0.05108,10.1021/acs.jced.0c00715,1.03788
2,Ⅲ,0,0,1,0,0,CHOLINE CHLORIDE,"1,4-BUTANEDIOL",,0.2,0.8,,313.15,0.04167,10.1021/acs.jced.0c00715,1.03513
2,Ⅲ,0,0,1,0,0,CHOLINE CHLORIDE,"1,4-BUTANEDIOL",,0.2,0.8,,313.15,0.04167,10.1021/acs.jced.0c00715,1.0354
2,Ⅲ,0,0,1,0,0,CHOLINE CHLORIDE,"1,4-BUTANEDIOL",,0.2,0.8,,318.15,0.03451,10.1021/acs.jced.0c00715,1.03238
2,Ⅲ,0,0,1,0,0,CHOLINE CHLORIDE,"1,4-BUTANEDIOL",,0.2,0.8,,323.15,0.0289,10.1021/acs.jced.0c00715,1.02964
2,Ⅲ,0,0,1,0,0,CHOLINE CHLORIDE,"1,4-BUTANEDIOL",,0.2,0.8,,323.15,0.0289,10.1021/acs.jced.0c00715,1.0306
2,Ⅲ,0,0,1,0,0,CHOLINE CHLORIDE,"1,4-BUTANEDIOL",,0.2,0.8,,328.15,0.02436,10.1021/acs.jced.0c00715,1.02689
2,Ⅲ,0,0,1,0,0,CHOLINE CHLORIDE,"1,4-BUTANEDIOL",,0.2,0.8,,333.15,0.02075,10.1021/acs.jced.0c00715,1.02413
2,Ⅲ,0,0,1,0,0,Allyltriphenylphosphonium bromide,DIETHYLENE GLYCOL,,0.2,0.8,,293.15,0.21318,10.1016/j.molliq.2017.06.024,1.2011
2,Ⅲ,0,0,1,0,0,Allyltriphenylphosphonium bromide,DIETHYLENE GLYCOL,,0.2,0.8,,298.15,0.15075999999999998,10.1016/j.molliq.2017.06.024,1.1975
2,Ⅲ,0,0,1,0,0,Allyltriphenylphosphonium bromide,DIETHYLENE GLYCOL,,0.2,0.8,,303.15,0.10911,10.1016/j.molliq.2017.06.024,1.1938
2,Ⅲ,0,0,1,0,0,Allyltriphenylphosphonium bromide,DIETHYLENE GLYCOL,,0.2,0.8,,308.15,0.081109,10.1016/j.molliq.2017.06.024,1.1901
2,Ⅲ,0,0,1,0,0,Allyltriphenylphosphonium bromide,DIETHYLENE GLYCOL,,0.2,0.8,,313.15,0.061797,10.1016/j.molliq.2017.06.024,1.1864
2,Ⅲ,0,0,1,0,0,Allyltriphenylphosphonium bromide,DIETHYLENE GLYCOL,,0.2,0.8,,318.15,0.047982,10.1016/j.molliq.2017.06.024,1.1827
2,Ⅲ,0,0,1,0,0,Allyltriphenylphosphonium bromide,DIETHYLENE GLYCOL,,0.2,0.8,,323.15,0.037868,10.1016/j.molliq.2017.06.024,1.179
2,Ⅲ,0,0,1,0,0,Allyltriphenylphosphonium bromide,DIETHYLENE GLYCOL,,0.2,0.8,,328.15,0.030341999999999997,10.1016/j.molliq.2017.06.024,1.1754
2,Ⅲ,0,0,1,0,0,Allyltriphenylphosphonium bromide,DIETHYLENE GLYCOL,,0.2,0.8,,333.15,0.024722,10.1016/j.molliq.2017.06.024,1.1717
2,Ⅲ,0,0,1,0,0,Allyltriphenylphosphonium bromide,DIETHYLENE GLYCOL,,0.2,0.8,,338.15,0.020402,10.1016/j.molliq.2017.06.024,1.1679
2,Ⅲ,0,0,1,0,0,Allyltriphenylphosphonium bromide,DIETHYLENE GLYCOL,,0.2,0.8,,343.15,0.017138999999999998,10.1016/j.molliq.2017.06.024,1.1679
2,Ⅲ,0,0,1,0,0,Allyltriphenylphosphonium bromide,TRIETHYLENE GLYCOL,,0.2,0.8,,293.15,0.23375,10.1016/j.molliq.2017.06.024,1.1908
2,Ⅲ,0,0,1,0,0,Allyltriphenylphosphonium bromide,TRIETHYLENE GLYCOL,,0.2,0.8,,298.15,0.16652,10.1016/j.molliq.2017.06.024,1.1871
2,Ⅲ,0,0,1,0,0,Allyltriphenylphosphonium bromide,TRIETHYLENE GLYCOL,,0.2,0.8,,303.15,0.12164,10.1016/j.molliq.2017.06.024,1.1834
2,Ⅲ,0,0,1,0,0,Allyltriphenylphosphonium bromide,TRIETHYLENE GLYCOL,,0.2,0.8,,308.15,0.090906,10.1016/j.molliq.2017.06.024,1.1797
2,Ⅲ,0,0,1,0,0,Allyltriphenylphosphonium bromide,TRIETHYLENE GLYCOL,,0.2,0.8,,313.15,0.069365,10.1016/j.molliq.2017.06.024,1.1761
2,Ⅲ,0,0,1,0,0,Allyltriphenylphosphonium bromide,TRIETHYLENE GLYCOL,,0.2,0.8,,318.15,0.053992,10.1016/j.molliq.2017.06.024,1.1724
2,Ⅲ,0,0,1,0,0,Allyltriphenylphosphonium bromide,TRIETHYLENE GLYCOL,,0.2,0.8,,323.15,0.042726999999999994,10.1016/j.molliq.2017.06.024,1.1687
2,Ⅲ,0,0,1,0,0,Allyltriphenylphosphonium bromide,TRIETHYLENE GLYCOL,,0.2,0.8,,328.15,0.034351999999999994,10.1016/j.molliq.2017.06.024,1.165
2,Ⅲ,0,0,1,0,0,Allyltriphenylphosphonium bromide,TRIETHYLENE GLYCOL,,0.2,0.8,,333.15,0.028074,10.1016/j.molliq.2017.06.024,1.1613
2,Ⅲ,0,0,1,0,0,Allyltriphenylphosphonium bromide,TRIETHYLENE GLYCOL,,0.2,0.8,,338.15,0.023177,10.1016/j.molliq.2017.06.024,1.1576
2,Ⅲ,0,0,1,0,0,Allyltriphenylphosphonium bromide,TRIETHYLENE GLYCOL,,0.2,0.8,,343.15,0.019402000000000003,10.1016/j.molliq.2017.06.024,1.1576
2,Ⅲ,0,0,1,0,0,"n,n-diethylethanolammonium chloride",glycerol,,0.333,0.667,,298.15,0.5130929999999999,10.1016/j.jct.2013.05.041,1.1766
2,Ⅲ,0,0,1,0,0,"n,n-diethylethanolammonium chloride",glycerol,,0.333,0.667,,303.15,0.3514589,10.1016/j.jct.2013.05.041,1.1735
2,Ⅲ,0,0,1,0,0,"n,n-diethylethanolammonium chloride",glycerol,,0.333,0.667,,308.15,0.2512543,10.1016/j.jct.2013.05.041,1.1703
2,Ⅲ,0,0,1,0,0,"n,n-diethylethanolammonium chloride",glycerol,,0.333,0.667,,313.15,0.1828741,10.1016/j.jct.2013.05.041,1.1672
2,Ⅲ,0,0,1,0,0,"n,n-diethylethanolammonium chloride",glycerol,,0.333,0.667,,318.15,0.1379542,10.1016/j.jct.2013.05.041,1.1642
2,Ⅲ,0,0,1,0,0,"n,n-diethylethanolammonium chloride",glycerol,,0.333,0.667,,323.15,0.1041835,10.1016/j.jct.2013.05.041,1.1612
2,Ⅲ,0,0,1,0,0,"n,n-diethylethanolammonium chloride",glycerol,,0.333,0.667,,328.15,0.0827882,10.1016/j.jct.2013.05.041,1.1582
2,Ⅲ,0,0,1,0,0,"n,n-diethylethanolammonium chloride",glycerol,,0.333,0.667,,333.15,0.0655467,10.1016/j.jct.2013.05.041,1.1552
2,Ⅲ,0,0,1,0,0,"n,n-diethylethanolammonium chloride",glycerol,,0.333,0.667,,338.15,0.0523401,10.1016/j.jct.2013.05.041,1.1522
2,Ⅲ,0,0,1,0,0,"n,n-diethylethanolammonium chloride",glycerol,,0.333,0.667,,343.15,0.042575499999999995,10.1016/j.jct.2013.05.041,1.1492
2,Ⅲ,0,0,1,0,0,"n,n-diethylethanolammonium chloride",ETHYLENE GLYCOL,,0.333,0.667,,298.15,0.050446599999999994,10.1016/j.jct.2013.05.041,1.0999
2,Ⅲ,0,0,1,0,0,"n,n-diethylethanolammonium chloride",ETHYLENE GLYCOL,,0.333,0.667,,303.15,0.040683500000000004,10.1016/j.jct.2013.05.041,1.0968
2,Ⅲ,0,0,1,0,0,"n,n-diethylethanolammonium chloride",ETHYLENE GLYCOL,,0.333,0.667,,303.15,0.040683500000000004,10.1016/j.jct.2013.05.041,1.10062
2,Ⅲ,0,0,1,0,0,"n,n-diethylethanolammonium chloride",ETHYLENE GLYCOL,,0.333,0.667,,308.15,0.032036499999999996,10.1016/j.jct.2013.05.041,1.0938
2,Ⅲ,0,0,1,0,0,"n,n-diethylethanolammonium chloride",ETHYLENE GLYCOL,,0.333,0.667,,313.15,0.0262835,10.1016/j.jct.2013.05.041,1.0909
2,Ⅲ,0,0,1,0,0,"n,n-diethylethanolammonium chloride",ETHYLENE GLYCOL,,0.333,0.667,,318.15,0.0219701,10.1016/j.jct.2013.05.041,1.0879
2,Ⅲ,0,0,1,0,0,"n,n-diethylethanolammonium chloride",ETHYLENE GLYCOL,,0.333,0.667,,323.15,0.0185065,10.1016/j.jct.2013.05.041,1.0848
2,Ⅲ,0,0,1,0,0,"n,n-diethylethanolammonium chloride",ETHYLENE GLYCOL,,0.333,0.667,,328.15,0.0158308,10.1016/j.jct.2013.05.041,1.0818
2,Ⅲ,0,0,1,0,0,"n,n-diethylethanolammonium chloride",ETHYLENE GLYCOL,,0.333,0.667,,333.15,0.013500700000000001,10.1016/j.jct.2013.05.041,1.0788
2,Ⅲ,0,0,1,0,0,"n,n-diethylethanolammonium chloride",ETHYLENE GLYCOL,,0.333,0.667,,338.15,0.0114891,10.1016/j.jct.2013.05.041,1.0759
2,Ⅲ,0,0,1,0,0,"n,n-diethylethanolammonium chloride",ETHYLENE GLYCOL,,0.333,0.667,,343.15,0.0099868,10.1016/j.jct.2013.05.041,1.0728
2,Ⅲ,0,0,1,0,0,CHOLINE CHLORIDE,"1,4-BUTANEDIOL",,0.2,0.8,,303.15,0.05475,10.1021/acs.jced.0c00386,1.04065
2,Ⅲ,0,0,1,0,0,CHOLINE CHLORIDE,"1,4-BUTANEDIOL",,0.2,0.8,,303.15,0.05475,10.1021/acs.jced.0c00386,1.041
2,Ⅲ,0,0,1,0,0,CHOLINE CHLORIDE,"1,4-BUTANEDIOL",,0.2,0.8,,303.15,0.05475,10.1021/acs.jced.0c00386,1.0411
2,Ⅲ,0,0,1,0,0,CHOLINE CHLORIDE,"1,4-BUTANEDIOL",,0.2,0.8,,308.15,0.04449,10.1021/acs.jced.0c00386,1.03788
2,Ⅲ,0,0,1,0,0,CHOLINE CHLORIDE,"1,4-BUTANEDIOL",,0.2,0.8,,313.15,0.03666,10.1021/acs.jced.0c00386,1.03513
2,Ⅲ,0,0,1,0,0,CHOLINE CHLORIDE,"1,4-BUTANEDIOL",,0.2,0.8,,313.15,0.03666,10.1021/acs.jced.0c00386,1.0354
2,Ⅲ,0,0,1,0,0,CHOLINE CHLORIDE,"1,4-BUTANEDIOL",,0.2,0.8,,318.15,0.0304,10.1021/acs.jced.0c00386,1.03238
2,Ⅲ,0,0,1,0,0,CHOLINE CHLORIDE,"1,4-BUTANEDIOL",,0.2,0.8,,323.15,0.02574,10.1021/acs.jced.0c00386,1.02964
2,Ⅲ,0,0,1,0,0,CHOLINE CHLORIDE,"1,4-BUTANEDIOL",,0.2,0.8,,323.15,0.02574,10.1021/acs.jced.0c00386,1.0306
2,Ⅲ,0,0,1,0,0,CHOLINE CHLORIDE,"1,4-BUTANEDIOL",,0.2,0.8,,328.15,0.02173,10.1021/acs.jced.0c00386,1.02689
2,Ⅲ,0,0,1,0,0,CHOLINE CHLORIDE,"1,4-BUTANEDIOL",,0.2,0.8,,333.15,0.01868,10.1021/acs.jced.0c00386,1.02413
2,Ⅲ,0,0,1,0,0,CHOLINE CHLORIDE,"2,3-butanediol",,0.2,0.8,,303.15,0.07179,10.1021/acs.jced.0c00386,1.0309
2,Ⅲ,0,0,1,0,0,CHOLINE CHLORIDE,"2,3-butanediol",,0.2,0.8,,313.15,0.04072,10.1021/acs.jced.0c00386,1.0265
2,Ⅲ,0,0,1,0,0,CHOLINE CHLORIDE,"2,3-butanediol",,0.2,0.8,,323.15,0.02522,10.1021/acs.jced.0c00386,1.0197
2,Ⅲ,0,0,1,0,0,CHOLINE CHLORIDE,"1,3-PROPANEDIOL",,0.2,0.8,,303.15,0.03445,10.1021/acs.jced.0c00386,1.07062
2,Ⅲ,0,0,1,0,0,CHOLINE CHLORIDE,"1,3-PROPANEDIOL",,0.2,0.8,,308.15,0.02887,10.1021/acs.jced.0c00386,1.0678
2,Ⅲ,0,0,1,0,0,CHOLINE CHLORIDE,"1,3-PROPANEDIOL",,0.2,0.8,,313.15,0.024210000000000002,10.1021/acs.jced.0c00386,1.06497
2,Ⅲ,0,0,1,0,0,CHOLINE CHLORIDE,"1,3-PROPANEDIOL",,0.2,0.8,,318.15,0.02052,10.1021/acs.jced.0c00386,1.06215
2,Ⅲ,0,0,1,0,0,CHOLINE CHLORIDE,"1,3-PROPANEDIOL",,0.2,0.8,,323.15,0.01757,10.1021/acs.jced.0c00386,1.05933
2,Ⅲ,0,0,1,0,0,CHOLINE CHLORIDE,"1,3-PROPANEDIOL",,0.2,0.8,,328.15,0.015189999999999999,10.1021/acs.jced.0c00386,1.05652
2,Ⅲ,0,0,1,0,0,CHOLINE CHLORIDE,"1,3-PROPANEDIOL",,0.2,0.8,,333.15,0.013210000000000001,10.1021/acs.jced.0c00386,1.05372
2,Ⅲ,0,0,1,0,0,CHOLINE CHLORIDE,"1,4-BUTANEDIOL",,0.25,0.75,,303.15,0.06064,10.1021/acs.jced.0c00386,1.049
2,Ⅲ,0,0,1,0,0,CHOLINE CHLORIDE,"1,4-BUTANEDIOL",,0.25,0.75,,313.15,0.040549999999999996,10.1021/acs.jced.0c00386,1.0432
2,Ⅲ,0,0,1,0,0,CHOLINE CHLORIDE,"1,4-BUTANEDIOL",,0.25,0.75,,323.15,0.02853,10.1021/acs.jced.0c00386,1.0384
2,Ⅲ,0,0,1,0,0,CHOLINE CHLORIDE,"2,3-butanediol",,0.25,0.75,,303.15,0.08488,10.1021/acs.jced.0c00386,1.039
2,Ⅲ,0,0,1,0,0,CHOLINE CHLORIDE,"2,3-butanediol",,0.25,0.75,,313.15,0.048729999999999996,10.1021/acs.jced.0c00386,1.0357
2,Ⅲ,0,0,1,0,0,CHOLINE CHLORIDE,"2,3-butanediol",,0.25,0.75,,323.15,0.03043,10.1021/acs.jced.0c00386,1.03
2,Ⅲ,0,0,1,0,0,CHOLINE CHLORIDE,lactic acid,,0.5,0.5,,298.15,0.3967,10.1002/slct.201701223,1.12
2,Ⅲ,0,0,1,0,0,CHOLINE CHLORIDE,malic acid,,0.5,0.5,,298.15,27.492,10.1002/slct.201701223,1.274
2,Ⅲ,0,0,1,0,0,CHOLINE CHLORIDE,malic acid,,0.5,0.5,,298.15,27.492,10.1002/slct.201701223,1.16
2,Ⅲ,0,0,1,0,0,CHOLINE CHLORIDE,citric acid,,0.5,0.5,,298.15,834.114,10.1002/slct.201701223,1.23
2,Ⅲ,0,0,1,0,0,CHOLINE CHLORIDE,D-fructopyranose,,0.5,0.5,,298.15,0.48210000000000003,10.1002/slct.201701223,1.337
2,Ⅲ,0,0,1,0,0,CHOLINE CHLORIDE,D-fructopyranose,,0.5,0.5,,318.15,0.2392,10.1002/slct.201701223,1.3262
2,Ⅲ,0,0,1,0,0,CHOLINE CHLORIDE,D-fructopyranose,,0.5,0.5,,338.15,0.1001,10.1002/slct.201701223,1.3152
2,Ⅲ,0,0,1,0,0,CHOLINE CHLORIDE,D-fructopyranose,,0.5,0.5,,358.15,0.0389,10.1002/slct.201701223,1.3031
2,Ⅲ,0,0,1,0,0,CHOLINE CHLORIDE,glycolic acid,,0.5,0.5,,293.15,0.7794,10.1021/sc500439w,1.198
2,Ⅲ,0,0,1,0,0,CHOLINE CHLORIDE,glycolic acid,,0.5,0.5,,298.15,0.5478999999999999,10.1021/sc500439w,1.195
2,Ⅲ,0,0,1,0,0,CHOLINE CHLORIDE,glycolic acid,,0.5,0.5,,303.15,0.3948,10.1021/sc500439w,1.192
2,Ⅲ,0,0,1,0,0,CHOLINE CHLORIDE,glycolic acid,,0.5,0.5,,308.15,0.2906,10.1021/sc500439w,1.189
2,Ⅲ,0,0,1,0,0,CHOLINE CHLORIDE,glycolic acid,,0.5,0.5,,313.15,0.2186,10.1021/sc500439w,1.186
2,Ⅲ,0,0,1,0,0,CHOLINE CHLORIDE,glycolic acid,,0.5,0.5,,318.15,0.167,10.1021/sc500439w,1.183
2,Ⅲ,0,0,1,0,0,CHOLINE CHLORIDE,glycolic acid,,0.5,0.5,,323.15,0.1301,10.1021/sc500439w,1.181
2,Ⅲ,0,0,1,0,0,CHOLINE CHLORIDE,glycolic acid,,0.5,0.5,,328.15,0.1029,10.1021/sc500439w,1.178
2,Ⅲ,0,0,1,0,0,CHOLINE CHLORIDE,glycolic acid,,0.5,0.5,,333.15,0.08281999999999999,10.1021/sc500439w,1.175
2,Ⅲ,0,0,1,0,0,CHOLINE CHLORIDE,glycolic acid,,0.5,0.5,,338.15,0.06703,10.1021/sc500439w,1.172
2,Ⅲ,0,0,1,0,0,CHOLINE CHLORIDE,glycolic acid,,0.5,0.5,,343.15,0.05525,10.1021/sc500439w,1.17
2,Ⅲ,0,0,1,0,0,CHOLINE CHLORIDE,glycolic acid,,0.5,0.5,,348.15,0.04593,10.1021/sc500439w,1.167
2,Ⅲ,0,0,1,0,0,CHOLINE CHLORIDE,glycolic acid,,0.5,0.5,,353.15,0.03890999999999999,10.1021/sc500439w,1.164
2,Ⅲ,0,0,1,0,0,CHOLINE CHLORIDE,oxalic acid,,0.5,0.5,,293.15,15.678,10.1021/sc500439w,1.263
2,Ⅲ,0,0,1,0,0,CHOLINE CHLORIDE,oxalic acid,,0.5,0.5,,298.15,8.953,10.1021/sc500439w,1.225
2,Ⅲ,0,0,1,0,0,CHOLINE CHLORIDE,oxalic acid,,0.5,0.5,,298.15,8.953,10.1021/sc500439w,1.259
2,Ⅲ,0,0,1,0,0,CHOLINE CHLORIDE,oxalic acid,,0.5,0.5,,303.15,5.363,10.1021/sc500439w,1.2371
2,Ⅲ,0,0,1,0,0,CHOLINE CHLORIDE,oxalic acid,,0.5,0.5,,303.15,5.363,10.1021/sc500439w,1.255
2,Ⅲ,0,0,1,0,0,CHOLINE CHLORIDE,oxalic acid,,0.5,0.5,,308.15,3.332,10.1021/sc500439w,1.252
2,Ⅲ,0,0,1,0,0,CHOLINE CHLORIDE,oxalic acid,,0.5,0.5,,313.15,2.142,10.1021/sc500439w,1.248
2,Ⅲ,0,0,1,0,0,CHOLINE CHLORIDE,oxalic acid,,0.5,0.5,,318.15,1.421,10.1021/sc500439w,1.245
2,Ⅲ,0,0,1,0,0,CHOLINE CHLORIDE,oxalic acid,,0.5,0.5,,323.15,0.9711000000000001,10.1021/sc500439w,1.241
2,Ⅲ,0,0,1,0,0,CHOLINE CHLORIDE,oxalic acid,,0.5,0.5,,328.15,0.6812,10.1021/sc500439w,1.238
2,Ⅲ,0,0,1,0,0,CHOLINE CHLORIDE,oxalic acid,,0.5,0.5,,333.15,0.49010000000000004,10.1021/sc500439w,1.234
2,Ⅲ,0,0,1,0,0,CHOLINE CHLORIDE,oxalic acid,,0.5,0.5,,338.15,0.3609,10.1021/sc500439w,1.231
